Repository: dino1908/al6063-xrd-digitization

# Al6063 XRD TIFF digitization

This repository reconstructs numerical XRD profiles from five archived Al6063 TIFF plots. The solution-treated sample also has an original numerical TXT export, which is used to compare four experimental extraction methods.

## Repository structure

- `01_original_data` contains the original TXT export and five TIFF plots.
- `02_experiments` contains the code, reconstructed CSV, and validation outputs for V1, V2, V3, and V4.
- `03_version_comparison` compares V1-V4 with the original TXT data and with each other.
- `04_batch_v4_code` contains the V4 script scaled to process all five TIFF plots.
- `05_batch_v4_outputs` contains the batch results copied from the archived Drive folder.

---

## Reconstruction study

### 1. Problem statement and objective

Five X-ray diffraction (XRD) patterns from an earlier Al6063 aluminium study were available as TIFF plots, but the original numerical measurements could only be recovered for the solution-treated (ST) sample.

The objective was to reconstruct the underlying diffraction profiles from these images while preserving the peak positions, intensities and widths required for subsequent analysis.

A Python-based image digitization approach was developed and refined over four versions. The surviving ST numerical dataset provided a reference for measuring reconstruction errors and selecting the final method.

### 2. Method development: V1 to V4

The extraction process involves identifying the plotted diffraction curve, converting image pixels into calibrated 2θ and intensity values, and interpolating the recovered profile onto a regular angular grid.

Four approaches were evaluated incrementally:

| Version | Approach | Modification |
|---|---|---|
| **V1** | Upper-edge extraction | Selected the uppermost dark pixel in each image column |
| **V2** | Median-pixel extraction | Replaced the upper edge with the median dark-pixel position to reduce errors introduced by line thickness |
| **V3** | Peak-tip correction | Introduced localized corrections around sharp diffraction maxima to improve peak-height recovery |
| **V4** | Skeleton-based reconstruction | Extracted the curve centerline using morphological skeletonization, refined axis calibration and retained adaptive peak-tip correction |

V1 tended to overestimate intensity along steep peak shoulders. V2 improved the overall curve shape, while V3 recovered peak maxima more accurately but offered limited improvement in total reconstruction error. V4 substantially reduced both pointwise errors and peak-width deviations.

### 4. Final V4 results

V4 was retained as the final method based on its overall reconstruction accuracy and its ability to reproduce the geometry of the principal diffraction peaks.

The final ST reconstruction achieved an **R² of 0.99845**, a **Pearson correlation of 0.99924**, and an **MAE of 3.16 intensity units** across the complete scan.

The three principal reflections also showed close agreement with the original measurements:

| Reflection | Peak position error | Peak height error | FWHM error | Integrated area error |
|---|---:|---:|---:|---:|
| (200) | 0.00° | −2.51% | +1.42% | −0.09% |
| (220) | 0.00° | −1.35% | +0.37% | −0.80% |
| (311) | 0.00° | −2.65% | +0.33% | +0.57% |

The principal peak positions matched exactly on the 0.05° evaluation grid. Peak widths were calculated using the half-prominence method, while integrated areas were estimated after local background subtraction.
*Figure 2. Comparison around the (220) reflection near 65°, showing the improvement in peak-shape reconstruction.*

The weaker feature near 58° remained less reliable, with a 0.05° position difference and an 8.88% integrated-area error. The plotted image also cannot preserve the complete statistical information present in the original detector measurements.

### 5. Extension to other Al6063 samples

After selecting V4, the method was extended to all five available TIFF plots using a shared extraction procedure and sample-specific vertical-axis calibrations.

| Sample | Reconstructed points | Angular range |
|---|---:|---|
| Solution-treated (ST) | 938 | 35.00°–81.85° |
| Cryorolled (CR40) | 1,001 | 35.00°–85.00° |
| CR40 + annealed | 1,001 | 35.00°–85.00° |
| UDR85 | 1,001 | 35.00°–85.00° |
| UDR85 + annealed | 1,001 | 35.00°–85.00° |

For the four samples without original numerical data, reconstruction quality was assessed by overlaying the extracted curves on their respective source TIFF images. The main diffraction peaks were reproduced satisfactorily, although a localized peak-tip artifact was identified in UDR85 near 78.25°.
*Figure 3. Example of image-level reconstruction quality assessment for the annealed CR40 sample.*

The batch-generated CSV files were also compared with the previously archived extraction results, confirming exact numerical reproducibility.

File: 06_lattice_parameter_notebook/Lattice_parameter_construction_bulk.ipynb
# Batch lattice-parameter calculation

    Install the repository requirements plus `pandas` in a Python 3 Jupyter kernel, then run all cells. This notebook reads the Cu Kα wavelengths and doublet ratio once from the ST TXT header. Every sample profile, including ST, comes from a V4 CSV. Use the same settings for scans measured with the same instrument configuration.

```
from pathlib import Path
import re

import numpy as np
import pandas as pd
from IPython.display import display
from scipy.ndimage import gaussian_filter1d
from scipy.optimize import curve_fit
from scipy.signal import find_peaks

current = Path.cwd()
root = next(
    (path for path in (current, *current.parents) if (path / "05_batch_v4_outputs").is_dir()),
    None,
)
if root is None:
    raise FileNotFoundError("Start Jupyter from the repository or one of its subfolders.")

reference_txt = root / "01_original_data" / "XRD_Al6063_ST_2015_06_08_ASCII.txt"
input_dir = root / "05_batch_v4_outputs"
output_dir = root / "07_lattice_parameter_results"

def read_wavelengths(path):
    header = []
    with path.open(encoding="utf-8-sig") as scan:
        for line in scan:
            if line.strip() == "[Data]":
                break
            header.append(line)
    metadata = dict(re.findall(r"(?m)^([A-Za-z][A-Za-z0-9]*)=([^\r\n]*)", "".join(header)))
    return float(metadata["Alpha1"]), float(metadata["Alpha2"]), float(metadata["AlphaRatio"])

wavelength, alpha2, alpha_ratio = read_wavelengths(reference_txt)
```

## Fit the FCC reflections

    A Gaussian Cu Kα doublet with a linear background estimates the Kα₁ peak centres. The lattice parameter uses (200), (220) and (311) for every sample. The (111) fit is reported when detected.

```
# Approximate 2θ search centres for the FCC aluminium reflections.
reflections = {3: ("(111)", 38.5), 4: ("(200)", 44.7), 8: ("(220)", 65.1), 11: ("(311)", 78.2)}
common = (4, 8, 11)

def doublet(x, baseline, slope, amplitude, center, sigma):
    center2 = 2 * np.rad2deg(np.arcsin(alpha2 / wavelength * np.sin(np.deg2rad(center / 2))))
    first = np.exp(-0.5 * ((x - center) / sigma) ** 2)
    second = np.exp(-0.5 * ((x - center2) / sigma) ** 2)
    return baseline + slope * (x - center) + amplitude * (first + alpha_ratio * second)

def fit_peaks(x, y, sample):
    if len(x) < 3 or not np.all(np.isfinite([x, y])) or not np.all(np.diff(x) > 0):
        raise ValueError(f"{sample}: expected finite intensities and strictly increasing 2θ.")

    smoothed = gaussian_filter1d(y, sigma=1)
    candidates, info = find_peaks(smoothed, prominence=0.01 * np.ptp(smoothed))
    fits = []
    for n, (hkl, expected) in reflections.items():
        nearby = np.flatnonzero(np.abs(x[candidates] - expected) <= 0.55)
        if not nearby.size:
            if n in common:
                raise ValueError(f"{sample}: missing required FCC peak {hkl}.")
            continue

        index = candidates[nearby[np.argmax(info["prominences"][nearby])]]
        seed = x[index]
        half_width = 0.75 if n == 11 else 0.55
        window = (x >= seed - half_width) & (x <= seed + half_width)
        xx, yy = x[window], y[window]
        if len(xx) < 7:
            raise ValueError(f"{sample}: too few points to fit peak {hkl}.")

        base = max(0, float(np.median(np.r_[yy[:3], yy[-3:]])))
        height = float(yy.max())
        params, _ = curve_fit(
            doublet, xx, yy,
            p0=[base, 0, max(1, height - base), seed, 0.11],
            bounds=(
                [0, -1000, 0.01, seed - 0.25, 0.035],
                [max(2 * height, 2), 1000, max(3 * height, 3), seed + 0.25, 0.6],
            ),
            maxfev=30000,
        )
        rmse = np.sqrt(np.mean((yy - doublet(xx, *params)) ** 2))
        fits.append({"N": n, "hkl": hkl, "two_theta": params[3],
                     "fit_sigma": params[4], "fit_RMSE": rmse, "Sample": sample})
    return pd.DataFrame(fits)
```

## Calculate and consolidate

    Convert peak centres to apparent lattice parameters using Bragg's law. Calculate their arithmetic mean, the Nelson–Riley intercept, and a Cohen-style least-squares estimate with a Nelson–Riley correction term.

```
methods = ["Arithmetic mean (Å)", "Nelson-Riley (Å)", "Cohen LS + N-R (Å)"]

def calculate_lattice(peaks):
    selected = peaks.loc[peaks["N"].isin(common)].copy()
    theta = np.deg2rad(selected["two_theta"].to_numpy() / 2)
    n = selected["N"].to_numpy()
    sin_theta = np.sin(theta)
    selected["theta_rad"] = theta
    selected["d_A"] = wavelength / (2 * sin_theta)
    selected["a_A"] = selected["d_A"] * np.sqrt(n)
    f_nr = 0.5 * np.cos(theta)**2 * (1 / sin_theta + 1 / theta)
    selected["F_NR"] = f_nr

    a_mean = selected["a_A"].mean()
    a_nr = np.polyfit(f_nr, selected["a_A"], 1)[1]
    design = np.column_stack((n, n * f_nr))
    coefficient = np.linalg.lstsq(design, sin_theta**2, rcond=None)[0][0]
    if coefficient <= 0:
        raise ValueError("The Cohen-style fit returned a nonphysical coefficient.")
    a_cohen = wavelength / (2 * np.sqrt(coefficient))
    return selected[[col for col in selected if col != "Sample"] + ["Sample"]], dict(zip(methods, (a_mean, a_nr, a_cohen)))
```

```
def run_batch():
    profiles = sorted(input_dir.glob("XRD_*_reconstructed_v4.csv"))
    if not profiles:
        raise FileNotFoundError(f"No reconstructed XRD profiles in {input_dir}.")

    fitted, indexed, estimates = [], [], []
    for profile in profiles:
        sample = profile.stem.removeprefix("XRD_").removesuffix("_reconstructed_v4").removesuffix("_2015")
        data = pd.read_csv(profile, usecols=["angle_degrees", "intensity_estimated"])
        x = data["angle_degrees"].to_numpy(dtype=float)
        y = data["intensity_estimated"].to_numpy(dtype=float)
        peaks = fit_peaks(x, y, sample)
        used, results = calculate_lattice(peaks)
        fitted.append(peaks)
        indexed.append(used)
        estimates.append({"Sample": sample, **results})

    summary = pd.DataFrame(estimates).set_index("Sample")
    if "ST" in summary.index:
        summary = summary.loc[["ST", *summary.index.drop("ST")]]

    output_dir.mkdir(exist_ok=True)
    pd.concat(fitted, ignore_index=True).to_csv(output_dir / "all_samples_fitted_peaks.csv", index=False)
    pd.concat(indexed, ignore_index=True).to_csv(output_dir / "all_samples_indexed_bragg.csv", index=False)
    summary.to_csv(output_dir / "all_samples_lattice_parameters.csv")
    return summary
```

```
print(f"Cu Kα₁ wavelength: {wavelength:.4f} Å")
display(run_batch().round(6))
```

Cu Kα₁ wavelength: 1.5406 Å

                Arithmetic mean (Å)  Nelson-Riley (Å)  Cohen LS + N-R (Å)
Sample                                                                   
ST                         4.054361          4.053861            4.053963
CR40                       4.052420          4.052331            4.052622
CR40_annealed              4.053312          4.052320            4.052584
UDR85                      4.051311          4.050562            4.051404
UDR85_annealed             4.054511          4.053298            4.053074
