Repository: dino1908/al6063-xrd-digitization

# Al6063 XRD TIFF digitization

This repository reconstructs numerical XRD profiles from five archived Al6063 TIFF plots. The solution-treated sample also has an original numerical TXT export, which is used to compare four experimental extraction methods.

## Repository structure

- `01_original_data` contains the original TXT export and five TIFF plots.
- `02_experiments` contains the code, reconstructed CSV, and validation outputs for V1, V2, V3, and V4.
- `03_version_comparison` compares V1-V4 with the original TXT data and with each other.
- `04_batch_v4_code` contains the V4 script scaled to process all five TIFF plots.
- `05_batch_v4_outputs` contains the batch results copied from the archived Drive folder.

---

### 2. Method development: V1 to V4

The extraction process involves identifying the plotted diffraction curve, converting image pixels into calibrated 2θ and intensity values, and interpolating the recovered profile onto a regular angular grid.

Four approaches were evaluated incrementally:

| Version | Approach | Modification |
|---|---|---|
| **V1** | Upper-edge extraction | Selected the uppermost dark pixel in each image column |
| **V2** | Median-pixel extraction | Replaced the upper edge with the median dark-pixel position to reduce errors introduced by line thickness |
| **V3** | Peak-tip correction | Introduced localized corrections around sharp diffraction maxima to improve peak-height recovery |
| **V4** | Skeleton-based reconstruction | Extracted the curve centerline using morphological skeletonization, refined axis calibration and retained adaptive peak-tip correction |

V1 tended to overestimate intensity along steep peak shoulders. V2 improved the overall curve shape, while V3 recovered peak maxima more accurately but offered limited improvement in total reconstruction error. V4 substantially reduced both pointwise errors and peak-width deviations.

### 4. Final V4 results

V4 was retained as the final method based on its overall reconstruction accuracy and its ability to reproduce the geometry of the principal diffraction peaks.

The final ST reconstruction achieved an **R² of 0.99845**, a **Pearson correlation of 0.99924**, and an **MAE of 3.16 intensity units** across the complete scan.

The three principal reflections also showed close agreement with the original measurements:

| Reflection | Peak position error | Peak height error | FWHM error | Integrated area error |
|---|---:|---:|---:|---:|
| (200) | 0.00° | −2.51% | +1.42% | −0.09% |
| (220) | 0.00° | −1.35% | +0.37% | −0.80% |
| (311) | 0.00° | −2.65% | +0.33% | +0.57% |

The principal peak positions matched exactly on the 0.05° evaluation grid.

# Al6063 lattice-parameter results

The batch notebook fitted the FCC (200), (220) and (311) reflections in all five V4 profiles using the Cu Kα₁ wavelength of 1.5406 Å. The values below are in Å.

| Sample | Arithmetic mean | Nelson–Riley | Cohen-style LS with N–R |
|---|---:|---:|---:|
| ST | 4.054361 | 4.053861 | 4.053963 |
| CR40 | 4.052420 | 4.052331 | 4.052622 |
| CR40 annealed | 4.053312 | 4.052320 | 4.052584 |
| UDR85 | 4.051311 | 4.050562 | 4.051404 |
| UDR85 annealed | 4.054511 | 4.053298 | 4.053074 |

The spread across methods was 0.00029–0.00144 Å within each sample. UDR85 gave the lowest estimate by all three methods. After annealing, its estimate increased by 0.00167–0.00320 Å. The apparent change for CR40 depended on the method, ranging from −0.00004 to +0.00089 Å.

## ST reference comparison

The original and reconstructed ST scans were fitted separately with the same peak model and reflections. The largest difference in fitted 2θ was 0.00503° for (220).

| Method | Original TXT (Å) | V4 CSV (Å) | V4 minus original (Å) | Absolute relative difference |
|---|---:|---:|---:|---:|
| Arithmetic mean | 4.054448 | 4.054361 | −0.000087 | 0.00215% |
| Nelson–Riley | 4.054048 | 4.053861 | −0.000187 | 0.00461% |
| Cohen-style LS with N–R | 4.053939 | 4.053963 | +0.000024 | 0.00058% |

The ST comparison measures how well the reconstruction preserves the lattice estimate for the sample used to develop V4. The other four samples have no original numerical reference. Both extrapolations use three reflections and extend from a highest Bragg angle of about 39° to 90°. The method spread measures agreement among estimates derived from the same peaks. Instrument calibration and fitting uncertainty would be needed to assess the significance of the processing-condition differences.

## Files

- [Batch lattice parameters](all_samples_lattice_parameters.csv), [fitted peaks](all_samples_fitted_peaks.csv) and [Bragg calculations](all_samples_indexed_bragg.csv)
- [ST validation notebook](ST_reference_validation.ipynb), [lattice-parameter differences](st_reference_lattice_comparison.csv) and [fitted peak-position differences](st_reference_peak_comparison.csv)

File: 07_lattice_parameter_results/ST_reference_validation.ipynb
# Solution-treated (ST) reference comparison

Fit the original ST scan and the reconstructed ST scan separately using the same reflections, peak model and lattice-parameter methods.

```
import json
from io import StringIO
from pathlib import Path

here = Path.cwd()
notebook_dir = next(
    path / "06_lattice_parameter_notebook"
    for path in (here, *here.parents)
    if (path / "06_lattice_parameter_notebook").is_dir()
)
batch_notebook = notebook_dir / "Lattice_parameter_construction_bulk.ipynb"
for cell in json.loads(batch_notebook.read_text(encoding="utf-8"))["cells"]:
    if cell["cell_type"] == "code" and "batch-run" not in cell["metadata"].get("tags", []):
        get_ipython().run_cell("".join(cell["source"]), silent=True).raise_error()
```

```
# Read the measured ST profile for the benchmark only.
data_block = reference_txt.read_text(encoding="utf-8-sig").split("[Data]", 1)[1]
raw = pd.read_csv(StringIO(data_block.strip()), usecols=[0, 1], header=0)
raw_peaks = fit_peaks(raw.iloc[:, 0].to_numpy(), raw.iloc[:, 1].to_numpy(), "ST original")
raw_used, raw_estimates = calculate_lattice(raw_peaks)

st_csv = input_dir / "XRD_ST_2015_reconstructed_v4.csv"
st = pd.read_csv(st_csv)
v4_peaks = fit_peaks(st["angle_degrees"].to_numpy(), st["intensity_estimated"].to_numpy(), "ST V4")
v4_used, v4_estimates = calculate_lattice(v4_peaks)

comparison = pd.DataFrame({"Original TXT (Å)": raw_estimates, "V4 CSV (Å)": v4_estimates})
comparison.index.name = "Method"
comparison["V4 minus original (Å)"] = comparison["V4 CSV (Å)"] - comparison["Original TXT (Å)"]
comparison["Absolute relative difference (%)"] = (
    comparison["V4 minus original (Å)"].abs() / comparison["Original TXT (Å)"] * 100
)
centres = pd.DataFrame({
    "Original 2θ (deg)": raw_used.set_index("hkl")["two_theta"],
    "V4 2θ (deg)": v4_used.set_index("hkl")["two_theta"],
})
centres["V4 minus original (deg)"] = centres["V4 2θ (deg)"] - centres["Original 2θ (deg)"]
output_dir.mkdir(exist_ok=True)
comparison.to_csv(output_dir / "st_reference_lattice_comparison.csv")
centres.to_csv(output_dir / "st_reference_peak_comparison.csv")
display(comparison.round(6), centres.round(6))
```

                     Original TXT (Å)  ...  Absolute relative difference (%)
Method                                 ...                                  
Arithmetic mean (Å)          4.054448  ...                          0.002151
Nelson-Riley (Å)             4.054048  ...                          0.004614
Cohen LS + N-R (Å)           4.053939  ...                          0.000585

[3 rows x 4 columns]

       Original 2θ (deg)  V4 2θ (deg)  V4 minus original (deg)
hkl                                                           
(200)          44.662565    44.662404                -0.000161
(220)          65.008774    65.013804                 0.005030
(311)          78.123198    78.123111                -0.000087
